Repository: olivertlord/Hg-liquid

<div align="center">
</div>

<div style="line-height:1.6; font-size:1.1em;">
<h1 align="center" style="font-size:2.4em; margin-bottom:0.4em;">
Structure of Liquid Mercury at High Pressure
</h1>
James W. E. Drewitt<sup>a</sup>,
Benedict J. Heinen<sup>b</sup>,
Elena-Marie Rogmann<sup>b</sup>,
Oliver T. Lord<sup>b</sup>,
Francesco Turci<sup>a</sup>,
Adrian C. Barnes<sup>a</sup>,
Craig W. Wilson<sup>c</sup>,
Simon G. Macleod<sup>c</sup>,
and Annette K. Kleppe<sup>d</sup>
<sup>a</sup> School of Physics, University of Bristol, H.H. Wills Physics Laboratory, Tyndall Avenue, Bristol, BS8 1TL, United Kingdom
<sup>b</sup> School of Earth Sciences, University of Bristol, Wills Memorial Building, Queens Road, Bristol, BS8 1RJ, United Kingdom
<sup>c</sup> Atomic Weapons Establishment, Aldermaston, Reading RG7 4PR, United Kingdom
<sup>d</sup> Diamond Light Source Ltd, Diamond House, Harwell Science and Innovation Campus, Chilton OX11 0DE, United Kingdom
Published in <i>Physical Review B</i> (2026)
DOI: <a href="https://doi.org/10.1103/nffz-z1g8"><b>10.1103/nffz-z1g8</b></a>
Jupyter Notebook written by
<a href="mailto:oliver.lord@bristol.ac.uk">Oliver T. Lord</a>
(<a href="http://www.bristol.ac.uk/earthsciences/people/person/oliver-t-lord/overview.html">School of Earth Sciences, University of Bristol</a>)
</div>

---

### Description

This notebook produces Figure 1 of the paper by:
- Processing the experimental data from the *in situ* SXRD measurements made in an externally heated diamond anvil cell
- Fitting Simon-Glatzel and Kechin melting curve models to the new phase state data as well as to previous data found in the literature

### Running the Notebook

### Required Input Files

The notebook requires the following data files (included in repository):
- `Hg_data_summary_input.csv` — Experimental mercury data
- `literature_data.csv` — Literature comparison data
- `references.bib` — Bibliography in BibTeX format

### Output Files

The notebook generates:
- `Hg_PT.png` — Phase diagram figure
- `Hg_data_summary_output.csv` — Processed data with calibrated pressures
- `Hg_melting.py` — Python script version of the notebook (for code checking)

### Citation

If you use this notebook in your research, please cite:

> Drewitt, J. W. E., Heinen, B. J., Rogmann, E.-M., Lord, O. T., Turci, F., Barnes, A. C., Wilson, C. W., Macleod, S. G., and Kleppe, A. K. *Structure of Liquid Mercury at High Pressure*, **Physical Review B** (2026). [doi.org/10.1103/nffz-z1g8](https://doi.org/10.1103/nffz-z1g8)

File: literature_data.csv
P (GPa),T (K),boundary,reference
0.356263577,253.25982306284317,alpha/liquid,Bridgman1911
0.547429399,262.8693410616229,alpha/liquid,Bridgman1911
1.003620565,284.83395363026233,alpha/liquid,Bridgman1911
1.073135409,288.95231848688223,alpha/liquid,Bridgman1911
1.107892831,291.42333740085417,alpha/liquid,Bridgman1911
1.378,193.33868999999999,beta/alpha,Bridgman1935
1.996,230.13741999999996,beta/alpha,Bridgman1935
2.799,272.04638,beta/alpha,Bridgman1935
3.4699,294.19137,beta/alpha,Bridgman1935
0.3955,253.69273,alpha/liquid,Zhokovskii1955
0.5998,263.94432,alpha/liquid,Zhokovskii1955
0.749,272.75835,alpha/liquid,Zhokovskii1955
0.8332,276.39796,alpha/liquid,Zhokovskii1955
0.8673,277.68184,alpha/liquid,Zhokovskii1955
0.9264,281.17944,alpha/liquid,Zhokovskii1955
1.2072,294.75355,alpha/liquid,Zhokovskii1957
1.4479,306.20343,alpha/liquid,Zhokovskii1957
1.5308,311.1347,alpha/liquid,Zhokovskii1957
1.6279,315.46682,alpha/liquid,Zhokovskii1957
1.6634,317.38291,alpha/liquid,Zhokovskii1957
1.7277,320.7424,alpha/liquid,Zhokovskii1957
1.7728,322.73241,alpha/liquid,Zhokovskii1957
1.8787,327.43998,alpha/liquid,Zhokovskii1957
1.9195,329.79181,alpha/liquid,Zhokovskii1957
1.9932,333.46643,alpha/liquid,Zhokovskii1957
2.0384,335.53815,alpha/liquid,Zhokovskii1957
0.14,99.20304,beta/alpha,Swenson1958
0.2269,108.8302,beta/alpha,Swenson1958
0.3733,125.53231,beta/alpha,Swenson1958
0.4235,133.36203,beta/alpha,Swenson1958
0.5023,139.01111,beta/alpha,Swenson1958
0.654,152.9665,beta/alpha,Swenson1958
0.9913,179.48446,beta/alpha,Swenson1958
1.0618,185.87079,beta/alpha,Swenson1958
1.26,198.76211,beta/alpha,Swenson1958
2.9629,275.48757,beta/alpha,Klement1963
3.0473,280.22431,beta/alpha,Klement1963
3.5371,295.19513,beta/alpha,Klement1963
3.7103,304.30484,beta/alpha,Klement1963
3.8035,309.37228,beta/alpha,Klement1963
3.7974,304.62387,beta/alpha,Klement1963
3.8729,309.74966,beta/alpha,Klement1963
3.9297,312.43608,beta/alpha,Klement1963
4.0632,312.05676,beta/alpha,Klement1963
4.1666,317.17866,beta/alpha,Klement1963
4.3033,317.23313,beta/alpha,Klement1963
4.3039,321.03808,beta/alpha,Klement1963
4.439,320.12769,beta/alpha,Klement1963
4.9543,334.35737,beta/alpha,Klement1963
5.7645,342.48472,beta/alpha,Klement1963
5.8041,344.22768,beta/alpha,Klement1963
6.0469,351.47966,beta/alpha,Klement1963
6.0869,351.98543,beta/alpha,Klement1963
6.3025,352.00099,beta/alpha,Klement1963
6.3342,357.13262,beta/alpha,Klement1963
6.5641,356.49457,beta/alpha,Klement1963
1.5543,312.04119,alpha/liquid,Klement1963
1.6942,318.22522,alpha/liquid,Klement1963
1.8189,324.4462,alpha/liquid,Klement1963
1.9626,330.42013,alpha/liquid,Klement1963
1.9559,332.99178,alpha/liquid,Klement1963
2.0892,338.10202,alpha/liquid,Klement1963
2.2294,344.43583,alpha/liquid,Klement1963
2.3624,351.3182,alpha/liquid,Klement1963
2.3965,352.57679,alpha/liquid,Klement1963
2.5151,359.7568,alpha/liquid,Klement1963
2.5909,361.41417,alpha/liquid,Klement1963
2.7477,372.20654,alpha/liquid,Klement1963
2.8695,375.12251,alpha/liquid,Klement1963
2.9357,381.0731,alpha/liquid,Klement1963
3.0105,383.26347,alpha/liquid,Klement1963
3.1452,387.36605,alpha/liquid,Klement1963
3.2997,393.38278,alpha/liquid,Klement1963
3.3936,399.74966,alpha/liquid,Klement1963
3.5383,402.08205,alpha/liquid,Klement1963
3.6625,409.10059,alpha/liquid,Klement1963
3.8144,412.14883,alpha/liquid,Klement1963
3.9391,421.15156,alpha/liquid,Klement1963
4.0694,421.79155,alpha/liquid,Klement1963
4.1813,431.10357,alpha/liquid,Klement1963
4.8664,446.68521,alpha/liquid,Klement1963
4.9596,454.89037,alpha/liquid,Klement1963
5.2687,459.53957,alpha/liquid,Klement1963
5.684,475.50443,alpha/liquid,Klement1963
5.7192,479.10513,alpha/liquid,Klement1963
5.7707,479.35218,alpha/liquid,Klement1963
5.9446,483.86132,alpha/liquid,Klement1963
6.0762,491.36424,alpha/liquid,Klement1963
6.2357,494.85406,alpha/liquid,Klement1963
6.3153,501.59248,alpha/liquid,Klement1963
6.3538,501.6878,alpha/liquid,Klement1963
6.491,504.92474,alpha/liquid,Klement1963
6.5754,504.87805,alpha/liquid,Klement1963
6.761,518.75757,alpha/liquid,Klement1963
